Repository: 34IDE/LaueGo

﻿LaueGo - X-ray Microdiffraction (XMD) data analysis package based on Igor Pro.

by Beamline 34ID-E, Advanced Photon Source.

=======================
  Installation Guide

(Last updated 11/2013)
=======================
The following applies to both MS Windows and Mac computers. "[MyDocuments]" refers to the special user documents folder designated by the operating system, namely "%USERPROFILE%\My documents" on Windows, or "$HOME:Documents" on Mac.

1.	If you've just freshly installed Igor Pro, run it at least once. This will create a "Wavemetrics" folder inside "[MyDocuments]".

2.	Download and unzip this package from https://github.com/34IDE/LaueGo/archive/master.zip 

3.	Copy all unzipped files and subfolders into "[MyDocuments]\WaveMetrics\Igor Pro 6 User Files\User Procedures" (or any subfolder in it); if an old version of LaueGo exist in this folder, backup and replace it.

4.	(First-time installation only) Inside the "User Procedures" folder, among everything you've just copied, find subfolder named "always". Create a shortcut to file "always first.ipf" in the folder "[MyDocuments]\WaveMetrics\Igor Pro 6 User Files\Igor Procedures".

5.	(First-time installation only) Find files "HDF5 Help.ihf" and "HDF5.xop" under path "C:\Program Files (x86)\WaveMetrics\Igor Pro Folder\More Extensions\File Loaders" on a PC, or "Applications\IgorPro 6.x Folder\More Extensions\File Loaders" on a Mac. Create shortcuts to both files inside "[MyDocuments]\WaveMetrics\Igor Pro 6 User Files\Igor Extensions".

6.	Done. You only need to repeat step 2 and 3 the next time you update your microdiffraction package.

File: materials/standard xtals/Iron Nickel/Cementite.xml
<?xml version="1.0" encoding="UTF-8" ?>

<cif version="2" dim="3">
	<chemical_name_common>Cementite</chemical_name_common>
	<chemical_formula_structural>Fe3C</chemical_formula_structural>
	<space_group>
		<id>62</id>
		<H-M>P n m a</H-M>
	</space_group>
	<database_code db="amcsd">0013523</database_code>
	<cell>
		<a unit="nm">0.5092</a>
		<b unit="nm">0.6741</b>
		<c unit="nm">0.4527</c>
		<alpha>90</alpha>
		<beta>90</beta>
		<gamma>90</gamma>
	</cell>
	<atom_site>
		<label>Fe1</label>
		<symbol>Fe</symbol>
		<fract>0.1834 0.0689 0.3344</fract>
		<U_iso>0.00545</U_iso>
	</atom_site>
	<atom_site>
		<label>Fe2</label>
		<symbol>Fe</symbol>
		<fract>0.0388 0.25 0.8422</fract>
		<U_iso>0.01267</U_iso>
	</atom_site>
	<atom_site>
		<label>C</label>
		<symbol>C</symbol>
		<fract>0.8764 0.25 0.4426</fract>
		<U_iso>0.0114</U_iso>
	</atom_site>
	<citation doi="10.1016/0022-4596(84)90340-2">
		D. Fruchart, P. Chaudouet, R. Fruchart, A. Rouault, J.P. Senateur,
		Journal of Solid State Chemistry, 51 (1984), pg. 246-252
		"Etudes structurales de composes de type cementite: effet de l'hydrogene sur Fe3C suivi par diffraction neutronique. Spectrometrie Mossbauer sur FeCo2B et  Co3B dopes au 57Fe"
	</citation>
</cif>

File: materials/standard xtals/Iron Nickel/IN625.xml
<?xml version="1.0" encoding="UTF-8" ?>

<cif version="2" dim="3">
	<chemical_name_common>Inconel 740</chemical_name_common>
	<space_group>
		<IT_number>225</IT_number>
		<H-M>Fm-3m</H-M>
	</space_group>
	<cell>
		<a unit="nm">0.35989</a>
		<b unit="nm">0.35989</b>
		<c unit="nm">0.35989</c>
		<alpha>90</alpha>
		<beta>90</beta>
		<gamma>90</gamma>
	</cell>
	<atom_site>
		<label>Ni</label>
		<symbol>Ni</symbol>
		<fract>0 0 0</fract>
		<occupancy>0.6088</occupancy>
	</atom_site>
	<atom_site>
		<label>Cr</label>
		<symbol>Cr</symbol>
		<fract>0 0 0</fract>
		<occupancy>0.217</occupancy>
	</atom_site>
	<atom_site>
		<label>Mo</label>
		<symbol>Mo</symbol>
		<fract>0 0 0</fract>
		<occupancy>0.088</occupancy>
	</atom_site>
	<atom_site>
		<label>Fe</label>
		<symbol>Fe</symbol>
		<fract>0 0 0</fract>
		<occupancy>0.039</occupancy>
	</atom_site>
	<atom_site>
		<label>Nb</label>
		<symbol>Nb</symbol>
		<fract>0 0 0</fract>
		<occupancy>0.039</occupancy>
	</atom_site>

	<citation>
		Sanjay K. Rai, Anish Kumar, Vani Shankar, T. Jayakumar *, K. Bhanu Sankara Rao, Baldev Raj,
		"Characterization of microstructures in Inconel 625 using X-ray diffraction peak broadening and lattice parameter measurements"
		Scripta Materialia 51 (2004) 59–63
		Cr-21.7, Fe-3.9, Mo-8.8, Nb-3.9, C-0.05, Mn-0.14, Si-0.15, Al-0.17, Ti-0.23, Co-0.08 and Ni-balance
		<doi>10.1016/j.scriptamat.2004.03.017</doi>
	</citation>
</cif>

File: materials/standard xtals/Iron Nickel/Iron-delta.xml
<?xml version="1.0" encoding="UTF-8" ?>

<cif version="2" dim="3">
	<chemical_name_common>Iron-delta, HT</chemical_name_common>
	<chemical_formula>Fe</chemical_formula>
	<space_group>
		<id>229</id>
		<H-M>I m -3 m</H-M>
	</space_group>
	<database_code db="ICSD">53452</database_code>
	<cell>
		<a unit="nm">0.29315</a>
		<b unit="nm">0.29315</b>
		<c unit="nm">0.29315</c>
		<alpha>90</alpha>
		<beta>90</beta>
		<gamma>90</gamma>
		<temperature unit="K">1663</temperature>
	</cell>
	<atom_site>
		<label>Fe</label>
		<symbol>Fe</symbol>
		<fract>0 0 0</fract>
		<WyckoffSymbol>a</WyckoffSymbol>
	</atom_site>
	<citation>
		R. Kohlhaas, P. Duenner, N. Schmitz-Pranghe
		Zeitschrift fuer Angewandte Physik 23 (1967) pg. 245-249
		"Ueber die Temperaturabhaengigkeit der Gitterparameter von Eisen, Kobalt und Nickel im Bereich hoher Temperaturen"
	</citation>
</cif>

File: materials/standard xtals/Iron Nickel/Ni.xml
<?xml version="1.0" encoding="UTF-8" ?>

<cif version="2" dim="3">
	<chemical_name_common>Ni</chemical_name_common>
	<space_group>
		<IT_number>225</IT_number>
		<H-M>Fm-3m</H-M>
	</space_group>
	<cell>
		<a unit="nm">0.35238</a>
		<b unit="nm">0.35238</b>
		<c unit="nm">0.35238</c>
		<alpha>90</alpha>
		<beta>90</beta>
		<gamma>90</gamma>
	</cell>
	<atom_site>
		<label>Ni</label>
		<symbol>Ni</symbol>
		<fract>0 0 0</fract>
		<DebyeTemperature unit="K">450</DebyeTemperature>
	</atom_site>
</cif>

File: materials/standard xtals/Iron Nickel/NiAl.xml
<?xml version="1.0" encoding="UTF-8" ?>

<cif version="2" dim="3">
	<chemical_name_common>NiAl ordered B2</chemical_name_common>
	<space_group>
		<IT_number>221</IT_number>
		<H-M>Pm-3m</H-M>
	</space_group>
	<cell>
		<a unit="nm">0.2887</a>
		<b unit="nm">0.2887</b>
		<c unit="nm">0.2887</c>
		<alpha>90</alpha>
		<beta>90</beta>
		<gamma>90</gamma>
	</cell>
	<atom_site>
		<label>Ni</label>
		<symbol>Ni</symbol>
		<fract>0 0 0</fract>
	</atom_site>
	<atom_site>
		<label>Al</label>
		<symbol>Al</symbol>
		<fract>0.5 0.5 0.5</fract>
	</atom_site>
</cif>

File: materials/standard xtals/Iron Nickel/Rene-104.xml
<?xml version="1.0" encoding="UTF-8" ?>

<cif version="2" dim="3">
	<chemical_name_common>Rene-41</chemical_name_common>
	<space_group>
		<IT_number>225</IT_number>
		<H-M>Fm-3m</H-M>
	</space_group>
	<cell>
		<a unit="nm">0.3578</a>
		<b unit="nm">0.3578</b>
		<c unit="nm">0.3578</c>
		<alpha>90</alpha>
		<beta>90</beta>
		<gamma>90</gamma>
		<volume>0.045805856552</volume>
		<temperature unit="C">0</temperature>
	</cell>
	<atom_site>
		<label>Ni</label>
		<symbol>Ni</symbol>
		<occupancy>0.525</occupancy>
		<fract>0 0 0</fract>
	</atom_site>
	<atom_site>
		<label>Cr</label>
		<symbol>Cr</symbol>
		<occupancy>0.11</occupancy>
		<fract>0 0 0</fract>
	</atom_site>
	<atom_site>
		<label>Mo</label>
		<symbol>Mo</symbol>
		<occupancy>0.037</occupancy>
		<fract>0 0 0</fract>
	</atom_site>
	<atom_site>
		<label>Co</label>
		<symbol>Co</symbol>
		<occupancy>0.205</occupancy>
		<fract>0 0 0</fract>
	</atom_site>
	<atom_site>
		<label>Ti</label>
		<symbol>Ti</symbol>
		<occupancy>0.036</occupancy>
		<fract>0 0 0</fract>
	</atom_site>
	<atom_site>
		<label>Al</label>
		<symbol>Al</symbol>
		<occupancy>0.034</occupancy>
		<fract>0 0 0</fract>
	</atom_site>
	<atom_site>
		<label>W</label>
		<symbol>W</symbol>
		<occupancy>0.02</occupancy>
		<fract>0 0 0</fract>
	</atom_site>
	<atom_site>
		<label>Nb</label>
		<symbol>Nb</symbol>
		<occupancy>0.009</occupancy>
		<fract>0 0 0</fract>
	</atom_site>
	<atom_site>
		<label>Ta</label>
		<symbol>Ta</symbol>
		<occupancy>0.024</occupancy>
		<fract>0 0 0</fract>
	</atom_site>

	<citation>
		The composition is from "Local heat treatment for improved fatigue resistance in turbine components", 
		Patent Publication "EP 1813690 B1", http://www.google.com/patents/EP1813690B1?cl=en
		US20070169860, US20100043924
		composition of René 104, in weight %, is nominally:
		20.5Co, 11.0 Cr, 3.7 Mo, 2.0 W, 3.4 Al, 3.6 Ti, 0.9 Nb, 2.4 Ta, 0.05 Zr, 0.04 C, 0.03 B, balance Ni.
		The lattice constant used here is was given to me by Jennifer Carter
	</citation>
</cif>
