Repository: 34IDE/LaueGo

﻿LaueGo - X-ray Microdiffraction (XMD) data analysis package based on Igor Pro.

by Beamline 34ID-E, Advanced Photon Source.

=======================
  Installation Guide

(Last updated 11/2013)
=======================
The following applies to both MS Windows and Mac computers. "[MyDocuments]" refers to the special user documents folder designated by the operating system, namely "%USERPROFILE%\My documents" on Windows, or "$HOME:Documents" on Mac.

1.	If you've just freshly installed Igor Pro, run it at least once. This will create a "Wavemetrics" folder inside "[MyDocuments]".

2.	Download and unzip this package from https://github.com/34IDE/LaueGo/archive/master.zip 

3.	Copy all unzipped files and subfolders into "[MyDocuments]\WaveMetrics\Igor Pro 6 User Files\User Procedures" (or any subfolder in it); if an old version of LaueGo exist in this folder, backup and replace it.

4.	(First-time installation only) Inside the "User Procedures" folder, among everything you've just copied, find subfolder named "always". Create a shortcut to file "always first.ipf" in the folder "[MyDocuments]\WaveMetrics\Igor Pro 6 User Files\Igor Procedures".

5.	(First-time installation only) Find files "HDF5 Help.ihf" and "HDF5.xop" under path "C:\Program Files (x86)\WaveMetrics\Igor Pro Folder\More Extensions\File Loaders" on a PC, or "Applications\IgorPro 6.x Folder\More Extensions\File Loaders" on a Mac. Create shortcuts to both files inside "[MyDocuments]\WaveMetrics\Igor Pro 6 User Files\Igor Extensions".

6.	Done. You only need to repeat step 2 and 3 the next time you update your microdiffraction package.

File: materials/standard xtals/Austenite.xml
<?xml version="1.0" encoding="UTF-8" ?>

<cif>
	<chemical_name_common>Austenite (gamma-iron)</chemical_name_common>
	<chemical_formula_structural>Fe</chemical_formula_structural>
	<space_group_IT_number>225</space_group_IT_number>
	<cell>
		<a unit="nm">0.3554</a>
		<b unit="nm">0.3554</b>
		<c unit="nm">0.3554</c>
		<alpha>90</alpha>
		<beta>90</beta>
		<gamma>90</gamma>
	</cell>
	<atom_site>
		<label>Fe</label>
		<symbol>Fe</symbol>
		<fract_xyz>0 0 0</fract_xyz>
		<WyckoffSymbol>a</WyckoffSymbol>
	</atom_site>
	<citation doi="10.1016/0956-716X(90)90192-J">
		Liu Ch, A Böttger, et.al. - Scripta Metall et Mater, V24, pg 509-514 (1990)
		"Lattice Parameters of Iron-Carbon and Iron-Nitrogen Matensites and Austenites"
	</citation>
</cif>

<!--   
	from Nature vol66, Nov 1950, pg. 828
	Jozef Mazur
	doi:10.1038/166828a0

	Austenite is FCC
	Martensite is Body Centered Tetragonal
	Lattice Parameters of Martensite and Austenite

				Martensite					Austenite
	Carbon(%)		c(Å)	a(Å)	c/a		a(Å)
		1.25		3.008	2.842	1.058	3.6043
		1.20		3.005	2.843	1.057	3.6020
		0.90		2.963	2.847	1.041	3.5884
		0.89		2.962	2.849	1.040	3.5879
		0.75		2.939	2.850	1.031	3.5816
		0.45		  -   	  -		  -		3.5680

 -->

File: materials/standard xtals/Cubic Zirconia.xml
<?xml version="1.0" encoding="UTF-8" ?>

<cif>
	<chemical_name_common>Cubic Zirconia</chemical_name_common>
	<amcsd>0011730</amcsd>
	<H-M>F m -3 m</H-M>
		<cell>
		<a unit="nm">0.507</a>
		<b unit="nm">0.507</b>
		<c unit="nm">0.507</c>
		<alpha>90</alpha>
		<beta>90</beta>
		<gamma>90</gamma>
	</cell>
	<atom_site>
		<label>Zr</label>
		<valence>4</valence>
		<fract_xyz>0 0 0</fract_xyz>
		<WyckoffSymbol>a</WyckoffSymbol>
	</atom_site>
	<atom_site>
		<label>O</label>
		<valence>-2</valence>
		<fract_xyz>0.25 0.25 0.25</fract_xyz>
		<WyckoffSymbol>c</WyckoffSymbol>
	</atom_site>
	<citation>
	R.W.G. Wyckoff
	Crystal Structures, V1, (1963) pg. 239-444
	"Fluorite structure"
	</citation>
</cif>
